Repository: machete69rus/-E7-30-

# -E7-30-
Обработка данных E7-30 для диэлектриков

Приветствую! 
Посчасливилось мне обрабатывать огромный массив  данных, которые снимает в автоматическом режиме измеритель иммитанса Е7-30. 

Введу в курс дела. Для кандитатской диссертации мы решили измерять различные диэлектрические параметры образцов керамики, и не просто их измерять, а делать это при разной температуре и на разных частотах. 
Скажите, а что тут такого? Наверное для каждого образца получаете 2-3 таблицы... И тут вы будете не правы. Мы получаем столько таблиц, что в ручную их обрабатывать нужно будет годами, даже с использование автоматики того же Excel.
Мы получает от 30 таблиц исходных данных для каждого образца... И ещё штук 15 для каждого образца нужно получить из исходных данных.

Что имеется ввиду. Мы получаем при одном измерении следующие параметры образца:
F[Hz]	C[F]	L[H]	R[Ohm]	G[S]	B[S]	X[Ohm]	Z[Ohm]	D[]	Q[]	Phi[degree]	Ub[V]

Как видно из оглавлений, мы  получаем различные ёмкости, индуктивности, сопротивления, тангенсы угла потерь и так далее для одного образца для различных частот. Частоты от 10 Гц до 3 МГц в нашем случае

Для диэлектриков важными параметрами являются тангенс угла потерь и 3 "вида" диэлектрических проницаемостей.
Тангенс мы получаем, а Эпсилоны нет. Для их получения требуется обратиться к литературе и математике. И это всё необходимо делать для каждой строчки.

Ну и что тут такого? Можно автоматизировать. Например, создать шаблон, куда грузиться таблица с данными, вносятся параметры образца, это всё далее обрабатывается и сохраняется.
Ну наверное такое себе сидеть и 30 таблиц "CTRL+C, CTRL+V". А вдруг нитуда что-то вставишь? время теряется очень сильно.

А ещё нам потребовалось вытаскивать из уже обработанных данных зависимость от температуры. Мы же можем снимать измерения при различных температурах образца, и тогда его переменных, которые
снимает прибор меняются. Температуру образца мы берём по термопаре, которая прикреплена к образцу. А первоначально температуры в исхлдных измерениях отсутствует.
И вот тут начинаются сложности, потому что необходимо брать, условно говоря, каждую строчку каждой таблицы данных, и сохранять это в отдельный файл, чтобы получить температурную заисимость...

Уже на этом моменте вручную можно... Кто это будет делать вручную? Точно не я. Это заняло бы наверное для каждого образца по дню работы.

А можно сделать это всё в пару кликов. Загрузил все исходные данные, написал диаметр и толщину образца (мы предполагаем, что образец выступает как плоский конденсатор), расщитали раз, расщитали два, и сохранили. 
Делов-то на 5-10 секунд, всё зависит от компьютера. Очень быстро, качественно и не напряжно.


Что есть что в файлах?

Form1.cs - по сути исходный код программы, где и делаются все основные действия. Всё сделано через функции, чтобы в дальнейшем не повторяться, если вдруг потребуется делать тоже самое програмно

2025_6_16___26___от F______14-16-52.txt - Один из исходных файлов. В названии файла втоматически прописывается дата измерения и время (начало и конец названия соответственно). То, что в середине
                                          мы самостоятельно вписываем в другой программе, которая за нас всё сохраняет, в данном случае "26", а "от F" - показатель того,какую зависимость мы строим

26.txt - тот же самый исходный файл, только в него уже добавлены эпсилоны. Почему не перезаписываем исходник? Нельзя, пусть лучше будет и исходник, и обработанный исходник, мало ли что.
         Если, конечно, настолько уверены, что ничего не случиться, если перезапишу исходник - флаг в руки. Наука... Нужно всегда хранить в нескольких местах один и тот же файл, безопасность

1233 Hz.txt - Новый файл, который был создан программой по кнопке. Сюда уже добавлены все остальные температуры, которые отсутствуют в данном примере. И таких файлов будет для данного образца 31,
              от 10 Гц и до 3 МГц, конкретней можно посмотреть в файлах выше, какие именно частоты вытаскивались.

Надуюсь, кому-нибудь будут полезны некоторые из написанных мной функций и сможет их применить в своей программе. Данный код не претендует на истину всех истин. Созданная программа используется в научных
целях для ускорения обработки данный. Далее следует постороение графиков, чтобы обработанные данные можно было показть на конференциях в научных кругах, но это уже не тема данного поста.

Если будут какие-то замечания, испраления, пожелания и так далее в плане кода, готов выслушать предожения, испраления и так далее.

И да, часть методов частично у меня можно переписать на более удачные. Что-то можно удалить за ненадобностью. Но C# Настолько хорош, что не нужное он просто напросто даже не компилит. Приложение весит всего 40 килобайт

File: 1233 Hz.txt
T, °C	tg(δ)	ε	ε′	ε″
26	0.17142	42.4445	41.8343	7.17124
32	0.22023	43.841	42.815	9.42915
39	0.299896	45.825	43.8937	13.1636
48	0.408982	49.4555	45.7751	18.7212
57	0.529634	54.7339	48.3687	25.6177
66	0.659579	61.573	51.3994	33.9019
74	0.8089	69.4517	53.9975	43.6786
81	0.980083	79.6079	56.8547	55.7223
88	1.13528	93.9396	62.0925	70.4923
94	1.22709	114.61	72.4024	88.844
101	1.24334	143.417	89.8835	111.756
106	1.19913	178.926	114.594	137.414
111	1.12467	219.567	145.896	164.086
116	1.04635	261.922	180.966	189.353
120	0.964519	307.078	221.023	213.18
124	0.899346	348.484	259.111	233.03
128	0.846065	387.692	295.972	250.412
132	0.805841	423.103	329.447	265.482
135	0.777288	454.957	359.207	279.207
138	0.758984	483.212	384.903	292.135
141	0.749261	508.222	406.722	304.741
143	0.746341	531.535	425.975	317.923
146	0.749005	551.817	441.664	330.809
148	0.755935	570.8	455.34	344.207
150	0.766476	588.584	467.147	358.057
